Repository: jihwanksa/open_polymer

# Open Polymer: Winning Kaggle Solution

**Polymer property prediction using simple features + external data + Kaggle automation.**

🏆 **Score: 0.07533 (Private) | 0.08139 (Public) | 🥇 TIED WITH 1ST PLACE SOLUTION!** | Random Forest Ensemble with Pseudo-Labeled Data | Time: ~50 seconds per submission

## TL;DR

```bash

# Make changes to notebook, then submit:
python kaggle/kaggle_automate.py "Your message"

# Done! Get score in ~3 minutes (push + execute + submit + score)
```

## Why This Works

| What | Why | Result |
|------|-----|--------|
| **Massive external data** | Tg: 511→2,447 (+380%), Density: 613→1,394 (+127%) | +2% improvement (0.085→0.083) |
| **Ensemble (5 models)** | Variance reduction through model averaging | +0.4% improvement (0.083→0.08266) |
| **Chemistry features (21)** | Polymer-specific: branching, backbone, H-bonding | +3.1% improvement (0.08266→0.08008) |
| **SMILES canonicalization** | Standardizes SMILES representations to avoid duplicates | Part of v85 improvement ✨ |
| **Pseudo-labeled data (50K)** | BERT + AutoGluon + Uni-Mol ensemble predictions | Part of v85 improvement 🚀 |
| **Tg transformation** | 2nd place solution: (9/5) × Tg + 45 | Major improvement |
| **MAE objective** | Match competition metric exactly | +5-15% improvement |

### Phase 1: Data Augmentation (v1-v7)
| Version | Configuration | Score | Change  | Leaderboard Placement |
|---------|---------------|-------|---------|----------------------|
| v1 | Original data only | 0.139 | Baseline | 2000th |
| v2 | + Tc dataset (Tc-SMILES) | 0.09228 | ↓ 33.8% | 453th |
| v3 | + Tg dataset (TG-of-Polymer) | 0.08548 | ↓ 7.6% | 15th 🥉 |
| v4 | + Density (PI1070) | 0.08871 | Reverted ⚠️ | 66th |
| v5 | + Tc +Tg +Rg +LAMALAB (7,369 Tg) | 0.08334 | ↓ 2.4% ✅ | 13th |
| v6 | + Ensemble (5 models per property) | 0.08266 | ↓ 0.4% | 10th |
| v7 | + 21 chemistry features (14th place insights) | 0.08008 | ↓ 3.1% ✅ | 6th 🏆 |

**Total improvement: 0.139 → 0.08008 = 42.4% error reduction** 🎉

#### Overview Diagram

```mermaid
graph LR
    A["50K SMILES<br/>(PI1M_50000_v2.1.csv)"] --> B["BERT Encoding"]
    A --> C["Uni-Mol Encoding"]
    
    B --> D["Train BERT Heads<br/>(on 7973 samples)"]
    C --> E["Train Uni-Mol Heads<br/>(on 7973 samples)"]
    
    D --> F["BERT Predictions<br/>(50K samples)"]
    E --> G["Uni-Mol Predictions<br/>(50K samples)"]
    
    F --> H["Ensemble<br/>(Average)"]
    G --> H
    
    H --> I["Tg Transform<br/>(9/5)*Tg + 45"]
    I --> J["50K Pseudo-Labels<br/>(5 properties)"]
    
    J --> K["Augment Training Data<br/>(7973 + 50K = 57973)"]
    K --> L["Train RF Ensemble<br/>(v85)"]
    L --> M["Submit to Kaggle<br/>(0.07533 Private)"]
```

### Standard Iteration (no new datasets)
1. **Edit notebook:** `polymer-v32-enhanced-tc-tg-augmentation.ipynb`
2. **Submit:** `python kaggle/kaggle_automate.py "v25: your change"`
3. **Get score:** Check terminal output in ~3 minutes

### When Adding New Datasets
1. **Add datasets in Kaggle notebook UI** (Add Input section)
2. **Update metadata:** Edit `kernel-metadata.json` to include new dataset slug
3. **Submit:** `python kaggle/kaggle_automate.py "v26: added new data"`
4. **Get score:** ~3 minutes

That's it!

## Files

| File | Purpose |
|------|---------|
| `polymer-v32-enhanced-tc-tg-augmentation.ipynb` | Working notebook (2K lines) |
| `kaggle/kaggle_automate.py` | One-command automation |
| `src/kaggle_solution.py` | Reusable solution classes |
| `kernel-metadata.json` | Kaggle kernel configuration with datasets |

### Ensemble Results

**3-Model Ensemble (BERT + Uni-Mol + AutoGluon):**
- Tg: Mean=183.13, Std=55.17 (balanced variance)
- FFV: Mean=0.3652, Std=0.0153 (stable)
- Tc: Mean=0.2363, Std=0.0343 (robust)
- Density: Mean=1.0383, Std=0.0641 (balanced)
- Rg: Mean=16.4557, Std=1.2669 (balanced)

### Data Augmentation Details
**External datasets used:**
1. **Tc-SMILES** (minatoyukinaxlisa) - Tc crystallization temp
2. **TG-of-Polymer** (akihiroorita) - Tg glass transition temp
3. **PI1070.csv** - Density & Rg from simulations
4. **LAMALAB_curated** - Experimental Tg from literature (7,369 samples!)
5. **PI1M_50000_v2.1.csv** (v85) - 50K pseudo-labeled samples from ensemble (BERT + AutoGluon + Uni-Mol)

**Augmentation impact:**
- Tg: 511 → 2,447 → 52,435 samples (+10,158%)
- Density: 613 → 1,394 → 50,601 samples (+7,154%)
- Rg: 614 → 1,684 → 50,602 samples (+7,153%)
- Tc: 737 → 867 → 50,855 samples (+5,793%)
- FFV: baseline → 57,018 samples
- **Total (v85): 7,973 → 10,039 → 60,027 training samples (+652%!)**

# View kernel metadata
cat kernel-metadata.json
```

---

**Status:** 🥇 **TIED WITH 1ST PLACE!** | **Last Updated:** Nov 14, 2025 | **Best Model:** v85 Random Forest Ensemble | **Local Training:** ✅ Tested & Working | **Score:** 0.07533 (Private) | 0.08139 (Public) | **Improvement:** 45.8% from baseline | **Train Time:** 50 seconds

File: data/Tg_SMILES_class_pid_polyinfo_median.csv (part 1 of 21)
SMILES,PID,Polymer Class,Tg
*C*,P010001,Polyolefins,-54
*CC(*)C,P010002,Polyolefins,-3
*CC(*)CC,P010003,Polyolefins,-24.1
*CC(*)CCC,P010004,Polyolefins,-37
*CC(*)C(C)C,P010006,Polyolefins,60
*CC(*)CCCC,P010007,Polyolefins,-50
*CC(*)CC(C)C,P010008,Polyolefins,35.2
*CC(*)CCCCC,P010009,Polyolefins,-45.5
*CC(*)CCCCCCC,P010012,Polyolefins,-47
*CC(*)CCCCCCCC,P010013,Polyolefins,-35
*CC(*)(C)C,P010014,Polyolefins,-72
*CC(*)(C)CC,P010015,Polyolefins,-5
*CCC(*)(C)C,P010016,Polyolefins,-12
*CC(C)C(*)(C)C,P010017,Polyolefins,37
*CCCC(*)(C)C,P010018,Polyolefins,-20
*CCCC(*)(C)CC,P010019,Polyolefins,-23
*CCCCCCCC(*)C,P010020,Polyolefins,-58
*CC(*)C1CCCC1,P010023,Polyolefins,75
*CC(*)CC1CCCC1,P010024,Polyolefins,60
*CC(*)C1CCCCC1,P010025,Polyolefins,119.7
*CC(*)CC1CCCCC1,P010026,Polyolefins,75
*CC(*)Cc1ccccc1,P010027,Polyvinyls,70
*CC(*)CCc1ccccc1,P010028,Polyvinyls,10
*CC(*)CCCCCC,P010040,Polyolefins,-54
*CC(*)CCCCCCCCCC,P010042,Polyolefins,-6
*CC(*)CCCCCCCCCCCC,P010043,Polyolefins,10
*CC(*)CCCCCCCCCCCCCCCC,P010044,Polyolefins,55
*CC(*)CC(C)(C)C,P010055,Polyolefins,190
*CC(*)CCC1CCCCC1,P010060,Polyolefins,40
*CC(*)(C)CCC,P010065,Polyolefins,27
*/C=C/CCC*,P010068,Polydienes,-99.6
*/C=C/CC*,P010070,Polydienes,-69
*/C=C/CC*,P010071,Polydienes,-103
*/C=C/CC*,P010072,Polydienes,-91
*CCC(C)C(*)C,P010075,Polyolefins,-26
*CC(*)CCCCCCCCCCCCCC,P010080,Polyolefins,-24
*/C=C/CCCCCC*,P010081,Polydienes,-78
*/C=C/CCC*,P010082,Polydienes,-92.5
*CC(*)C1CCCC(C)C1,P010091,Polyolefins,141
*CC(*)C1CCC(C)CC1,P010092,Polyolefins,132
*CC/C=C(/*)CCCCCCC,P010096,Polydienes,-83
*CC/C=C(/*)C(C)C,P010097,Polydienes,-47
*/C=C/CCC*,P010098,Polydienes,-105
*/C=C/C1CCC(*)C1,P010103,Polydienes,31
*/C=C/CCCCCCCCCC*,P010106,Polydienes,-53
*/C=C/*,P014362,Polydienes,-4
*CC1(*)CCCCC1,P014500,Polyolefins,100
*CC/C=C(/*)C(C)(C)C,P014525,Polydienes,25
*CC(*)c1ccccc1,P020001,"Polystyrenes, Polyvinyls",98
*CC(*)c1ccccc1C,P020002,"Polystyrenes, Polyvinyls",131
*CC(*)c1ccccc1COC,P020005,"Polystyrenes, Polyvinyls",89
*CC(*)c1ccccc1COCC,P020006,"Polystyrenes, Polyvinyls",74
*CC(*)c1ccccc1COCCC,P020007,"Polystyrenes, Polyvinyls",97
*CC(*)c1ccccc1COC(C)C,P020008,"Polystyrenes, Polyvinyls",88
*CC(*)c1ccccc1COCCCC,P020009,"Polystyrenes, Polyvinyls",67
*CC(*)c1ccccc1COCCCCC,P020010,"Polystyrenes, Polyvinyls",47
*CC(*)c1ccccc1COCCC(C)C,P020011,"Polystyrenes, Polyvinyls",78
*CC(*)c1ccccc1COCc1ccccc1,P020012,"Polystyrenes, Polyvinyls",72
*CC(*)c1ccccc1COCCc1ccccc1,P020013,"Polystyrenes, Polyvinyls",63
*CC(*)c1ccccc1C(=O)NC,P020014,"Polystyrenes, Polyvinyls",189
*CC(*)c1ccccc1C(=O)N(C)C,P020015,"Polystyrenes, Polyvinyls",190
*CC(*)c1ccccc1C(=O)Nc1ccccc1,P020016,"Polystyrenes, Polyvinyls",191
*CC(*)c1ccccc1C(=O)O,P020017,"Polystyrenes, Polyvinyls",177
*CC(*)c1ccccc1C(=O)OC,P020018,"Polystyrenes, Polyvinyls",130
*CC(*)c1ccccc1C(=O)OCC,P020019,"Polystyrenes, Polyvinyls",118
*CC(*)c1ccccc1C(=O)OCCC,P020020,"Polystyrenes, Polyvinyls",108
*CC(*)c1ccccc1C(=O)OC(C)C,P020021,"Polystyrenes, Polyvinyls",146
*CC(*)c1ccccc1C(=O)OCCCC,P020022,"Polystyrenes, Polyvinyls",66
*CC(*)c1ccccc1C(=O)OCC(C)C,P020023,"Polystyrenes, Polyvinyls",127
*CC(*)c1ccccc1C(=O)OCCCCC,P020024,"Polystyrenes, Polyvinyls",92
*CC(*)c1ccccc1C(=O)OCCC(C)C,P020025,"Polystyrenes, Polyvinyls",68
*CC(*)c1ccccc1C(=O)OCCCCCC,P020026,"Polystyrenes, Polyvinyls",45
*CC(*)c1ccccc1C(=O)Oc1ccccc1,P020027,"Polystyrenes, Polyvinyls",124
*CC(*)c1ccccc1C(=O)OCCN(C)C,P020028,"Polystyrenes, Polyvinyls",69
*CC(*)c1ccc(C(=O)OCCN(C)C)cc1,P020029,"Polystyrenes, Polyvinyls",91
*CC(*)c1ccccc1Cl,P020032,"Polystyrenes, Polyvinyls",119
*CC(*)c1ccccc1F,P020033,"Polystyrenes, Polyvinyls",160.5
*CC(*)c1cccc(C)c1,P020035,"Polystyrenes, Polyvinyls",75
*CC(*)c1cccc(Cl)c1,P020039,"Polystyrenes, Polyvinyls",90
*CC(*)c1cccc(F)c1,P020040,"Polystyrenes, Polyvinyls",86
*CC(*)c1ccc(C)cc1,P020041,"Polystyrenes, Polyvinyls",103
*CC(*)c1ccc(CC)cc1,P020042,"Polystyrenes, Polyvinyls",71.4
*CC(*)c1ccc(C(C)C)cc1,P020043,"Polystyrenes, Polyvinyls",62.4
*CC(*)c1ccc(CCCC)cc1,P020045,"Polystyrenes, Polyvinyls",6
*CC(*)c1ccc(C(C)(C)C)cc1,P020046,"Polystyrenes, Polyvinyls",138
*CC(*)c1ccc(CCCCCC)cc1,P020049,"Polystyrenes, Polyvinyls",-27
*CC(*)c1ccc(CCCCCCCC)cc1,P020050,"Polystyrenes, Polyvinyls",-45
*CC(*)c1ccc(CCCCCCCCC)cc1,P020051,"Polystyrenes, Polyvinyls",-53
*CC(*)c1ccc(CCCCCCCCCC)cc1,P020052,"Polystyrenes, Polyvinyls",-65
*CC(*)c1ccc(CCCCCCCCCCCC)cc1,P020053,"Polystyrenes, Polyvinyls",-52
*CC(*)c1ccc(CCCCCCCCCCCCCC)cc1,P020054,"Polystyrenes, Polyvinyls",-36
*CC(*)c1ccc(CCCCCCCCCCCCCCCC)cc1,P020055,"Polystyrenes, Polyvinyls",4.5
*CC(*)c1ccc(CCCCCCCCCCCCCCCCCC)cc1,P020056,"Polystyrenes, Polyvinyls",32
*CC(*)c1ccc(-c2ccccc2)cc1,P020058,"Polystyrenes, Polyvinyls",161.5
*CC(*)c1ccc(COCCOCC)cc1,P020059,"Polystyrenes, Polyvinyls",0
*CC(*)c1ccc(C#N)cc1,P020060,"Polystyrenes, Polyvinyls",180
*CC(*)c1ccc(Cl)cc1,P020061,"Polystyrenes, Polyvinyls",124
*CC(*)c1ccc(Br)cc1,P020062,"Polystyrenes, Polyvinyls",132
*CC(*)c1ccc(C(F)(F)C(F)(F)C(F)(F)C(F)(F)C(F)(F)C(F)(F)C(F)(F)F)cc1,P020063,"Polystyrenes, Polyvinyls",42
*CC(*)c1ccc(/C(C)=N/O)cc1,P020064,"Polystyrenes, Polyvinyls",134
*CC(*)c1ccc(C(C)(C)O)cc1,P020065,"Polystyrenes, Polyvinyls",170
*CC(*)c1ccc(C(C)(O)CC)cc1,P020066,"Polystyrenes, Polyvinyls",190
*CC(*)c1ccc(C(C)(O)CCC)cc1,P020067,"Polystyrenes, Polyvinyls",135
*CC(*)c1ccc(C(C)(O)CCCC)cc1,P020068,"Polystyrenes, Polyvinyls",90
*CC(*)c1ccc(C(C)(O)CCCCC)cc1,P020069,"Polystyrenes, Polyvinyls",100
*CC(*)c1ccc(C(O)CCN(C)C)cc1,P020070,"Polystyrenes, Polyvinyls",43
*CC(*)c1ccc(C(O)CCN2CCCCC2)cc1,P020071,"Polystyrenes, Polyvinyls",54
*CC(*)c1ccc(C(O)CCN2CCOCC2)cc1,P020072,"Polystyrenes, Polyvinyls",50
*CC(*)c1ccc(COC)cc1,P020074,"Polystyrenes, Polyvinyls",77
*CC(*)c1ccc(COCCO)cc1,P020075,"Polystyrenes, Polyvinyls",46
*CC(*)c1ccc(COCCC)cc1,P020076,"Polystyrenes, Polyvinyls",22
*CC(*)c1ccc(COCCCC)cc1,P020077,"Polystyrenes, Polyvinyls",10
*CC(*)c1ccc(COCCCCO)cc1,P020078,"Polystyrenes, Polyvinyls",20
*CC(*)c1ccc(COC(C)CC)cc1,P020079,"Polystyrenes, Polyvinyls",40
*CC(*)c1ccc(COCCCCCC)cc1,P020080,"Polystyrenes, Polyvinyls",-20
*CC(*)c1ccc(COCCOCCCC)cc1,P020083,"Polystyrenes, Polyvinyls",-38
*CC(*)c1ccc(C(=O)N(C)C)cc1,P020084,"Polystyrenes, Polyvinyls",125
*CC(*)c1ccc(C(=O)N(CC)CC)cc1,P020085,"Polystyrenes, Polyvinyls",102
*CC(*)c1ccc(C(=O)N2CCCCC2)cc1,P020086,"Polystyrenes, Polyvinyls",114
*CC(*)c1ccc(C(=O)CCN2CCCCC2)cc1,P020087,"Polystyrenes, Polyvinyls",38
*CC(*)c1ccc(C(=O)N2CCOCC2)cc1,P020088,"Polystyrenes, Polyvinyls",127
*CC(*)c1ccc(C(=O)OC)cc1,P020090,"Polystyrenes, Polyvinyls",122
*CC(*)c1ccc(C(=O)OCC)cc1,P020091,"Polystyrenes, Polyvinyls",94
*CC(*)c1ccc(C(=O)OCCC)cc1,P020092,"Polystyrenes, Polyvinyls",92
*CC(*)c1ccc(C(=O)OC(C)C)cc1,P020093,"Polystyrenes, Polyvinyls",95
*CC(*)c1ccc(C(=O)OCCCC)cc1,P020094,"Polystyrenes, Polyvinyls",76
*CC(*)c1ccc(C(=O)OCC(C)C)cc1,P020095,"Polystyrenes, Polyvinyls",90
*CC(*)c1ccc(C(=O)OCCCCCC)cc1,P020096,"Polystyrenes, Polyvinyls",66
*CC(*)c1ccc(C(=O)CC)cc1,P020098,"Polystyrenes, Polyvinyls",102
*CC(*)c1ccc(C(=O)CCC)cc1,P020099,"Polystyrenes, Polyvinyls",74
*CC(*)c1ccc(C(=O)CCCC)cc1,P020100,"Polystyrenes, Polyvinyls",70
*CC(*)c1ccc(C(=O)CCCCC)cc1,P020101,"Polystyrenes, Polyvinyls",66
*CC(*)c1ccc(C(=O)CCCCCCC)cc1,P020102,"Polystyrenes, Polyvinyls",50
*CC(*)c1ccc(C(=O)Cc2ccccc2)cc1,P020103,"Polystyrenes, Polyvinyls",78
*CC(*)c1ccc(C(=O)c2ccccc2)cc1,P020104,"Polystyrenes, Polyvinyls",98
*CC(*)c1ccc(C(=O)c2ccc(C)cc2)cc1,P020105,"Polystyrenes, Polyvinyls",99
*CC(*)c1ccc(F)cc1,P020108,"Polystyrenes, Polyvinyls",95
*CC(*)c1ccc(I)cc1,P020110,"Polystyrenes, Polyvinyls",158
*CC(*)c1ccc(OC)cc1,P020112,"Polystyrenes, Polyvinyls",108.4
*CC(*)c1ccc(OCC)cc1,P020113,"Polystyrenes, Polyvinyls",86
*CC(*)c1ccc(OCCC)cc1,P020114,"Polystyrenes, Polyvinyls",70
*CC(*)c1ccc(OCCCC)cc1,P020115,"Polystyrenes, Polyvinyls",52
*CC(*)c1ccc(OCCC(C)C)cc1,P020116,"Polystyrenes, Polyvinyls",57
*CC(*)c1ccc(Oc2ccccc2)cc1,P020117,"Polystyrenes, Polyvinyls",85
*CC(*)c1ccc(S(=O)(=O)OCCC)cc1,P020119,"Polystyrenes, Polyvinyls",217
*CC(*)c1ccc([Si](C)(C)C)cc1,P020120,"Polystyrenes, Polyvinyls",136
*CC(*)c1c(Cl)cccc1Cl,P020121,"Polystyrenes, Polyvinyls",165
*CC(*)c1ccc(C)cc1C,P020122,"Polystyrenes, Polyvinyls",112
*CC(*)c1ccc(Cl)cc1C,P020125,"Polystyrenes, Polyvinyls",145
*CC(*)c1ccc(Cl)cc1Cl,P020126,"Polystyrenes, Polyvinyls",135
*CC(*)c1cc(C)ccc1C,P020130,"Polystyrenes, Polyvinyls",143
*CC(*)c1cc(C(C)(C)C)ccc1C,P020131,"Polystyrenes, Polyvinyls",87
*CC(*)c1cc(Cl)ccc1Cl,P020133,"Polystyrenes, Polyvinyls",108
*CC(*)c1cc(Br)ccc1OCCCC,P020136,"Polystyrenes, Polyvinyls",47
*CC(*)c1cc(Br)ccc1OCC,P020137,"Polystyrenes, Polyvinyls",80
*CC(*)c1cc(Br)ccc1OC,P020138,"Polystyrenes, Polyvinyls",86
*CC(*)c1cc(Br)ccc1OCCC,P020139,"Polystyrenes, Polyvinyls",54
*CC(*)c1cc(Br)ccc1OC(C)C,P020140,"Polystyrenes, Polyvinyls",35
*CC(*)c1cc(Br)ccc1OCCCCC,P020141,"Polystyrenes, Polyvinyls",49
*CC(*)c1cc(Br)ccc1OCCC(C)C,P020142,"Polystyrenes, Polyvinyls",37
*CC(*)c1cc(C)cc(C)c1,P020143,"Polystyrenes, Polyvinyls",112
*CC(*)c1ccc(C)c(C)c1,P020144,"Polystyrenes, Polyvinyls",111
*CC(*)c1ccc(Cl)c(C)c1,P020145,"Polystyrenes, Polyvinyls",114
*CC(*)c1ccc(Cl)c(Cl)c1,P020146,"Polystyrenes, Polyvinyls",128
*CC(*)c1ccc(Cl)c(F)c1,P020147,"Polystyrenes, Polyvinyls",122
*CC(*)c1c(C)cc(C)cc1C,P020148,"Polystyrenes, Polyvinyls",126
*CC(*)c1cc(C)c(C)cc1C,P020149,"Polystyrenes, Polyvinyls",104
*CC(*)(C)c1ccccc1,P020151,"Polystyrenes, Polyvinyls",168
*CC(*)(C)c1ccc(C(C)C)cc1,P020152,"Polystyrenes, Polyvinyls",140
*C(F)(F)C(*)(F)c1ccccc1,P020153,Other polymers,206
*C(F)(F)C(*)(F)c1c(F)c(F)c(F)c(F)c1F,P020154,Other polymers,194
*CC(*)c1cccc2ccccc12,P020156,"Polystyrenes, Polyvinyls",160
*CC(*)c1ccc(C(C)=O)cc1,P020157,"Polystyrenes, Polyvinyls",115.5
*CC(*)c1ccc(C(=O)CCN2CCOCC2)cc1,P020158,"Polystyrenes, Polyvinyls",41
*CC(*)(C(=O)OC)c1ccccc1,P020177,"Polystyrenes, Polyacrylics, Polyvinyls",121
*CC(*)(C)c1ccc(C)cc1,P020181,"Polystyrenes, Polyvinyls",176
*CC(*)c1ccc(C(=O)C(F)(F)F)cc1,P020185,"Polystyrenes, Polyvinyls",95
*CC(*)c1ccc(C(=O)c2ccc(OC)cc2)cc1,P020186,"Polystyrenes, Polyvinyls",103
*CC(*)c1ccc(B(O[Si](C)(C)C)O[Si](C)(C)C)cc1,P020187,"Polystyrenes, Polyvinyls",84
*CC(*)c1cccc(B(O[Si](C)(C)C)O[Si](C)(C)C)c1,P020188,"Polystyrenes, Polyvinyls",35
*CC(*)c1ccc2ccccc2c1,P020189,"Polystyrenes, Polyvinyls",146.5
*CC(*)c1ccncc1,P020190,"Polystyrenes, Polyvinyls",150
*CC(*)c1cccc(C)n1,P020191,"Polystyrenes, Polyvinyls",92
*CC(*)c1ccc(C)nc1,P020192,"Polystyrenes, Polyvinyls",136
*CC(*)n1cc2ccccc2n1,P020193,Polyvinyls,41.5
*CC(c1ccccn1)C(c1ccccc1)C(*)c1ccccn1,P020194,"Polystyrenes, Polyvinyls",150
*CC(*)c1ccc(O)cc1,P020195,"Polystyrenes, Polyvinyls",158
*CC(*)c1ccc(OC(C)=O)cc1,P020198,"Polystyrenes, Polyvinyls",113
*CC(*)c1ccc(CCC)cc1,P024305,"Polystyrenes, Polyvinyls",46.75
*CC(*)c1ccc(COCC(CC)CCCC)cc1,P024504,"Polystyrenes, Polyvinyls",-23
*CC(*)c1ccc(COCCOCCCCCCCC)cc1,P024505,"Polystyrenes, Polyvinyls",-42
*C([2H])([2H])C(*)([2H])c1c([2H])c([2H])c([2H])c([2H])c1[2H],P029029,"Polystyrenes, Polyvinyls",97
*CC(*)O,P030001,Polyvinyls,76.5
*CC(*)C(C)=O,P030006,Polyvinyls,115
*CC(*)C#N,P030010,Polyvinyls,95
*CC(*)(C)C#N,P030011,Polyvinyls,88.5
*CC(*)c1ccccn1,P030014,"Polystyrenes, Polyvinyls",100
*CC(*)n1c2ccccc2c2ccccc21,P030015,Polyvinyls,225
*CC(*)C[Si](C)(C)C,P030017,Polyvinyls,114
*CC(*)OC,P030018,Polyvinyls,-25.8
*CC(*)OCC,P030019,Polyvinyls,-33
*CC(*)OCCCC,P030020,Polyvinyls,-51
*CC(*)OCCCCC,P030021,Polyvinyls,-66
*CC(*)OCCCCCC,P030022,Polyvinyls,-74
*CC(*)OCCCCCCCCCC,P030023,Polyvinyls,-62
*CC(*)OC(C)=O,P030024,Polyvinyls,32
*CC(*)OC(=O)CC,P030025,Polyvinyls,11.9
*CC(*)OC(=O)c1ccccc1,P030026,Polyvinyls,70.4
*CC(*)OCC(C)C,P030027,Polyvinyls,-22
*CC(*)O[N+](=O)[O-],P030035,Polyvinyls,37.5
*/C=C/C(C)C(*)C(=O)OC,P030036,Polyvinyls,53
*C#C/C(COS(=O)(=O)c1ccc(C)cc1)=C(/*)COS(=O)(=O)c1ccc(C)cc1,P030037,Polyvinyls,-73
*CC(*)CC[Si](C)(C)C,P030038,Polyvinyls,132
*CC(*)OC=O,P030040,Polyvinyls,37
*CC(*)OC(C)C,P030045,Polyvinyls,-7.5
*CC(*)(C)OC,P030046,Polyvinyls,67
*CC(*)OC(C)CC,P030048,Polyvinyls,-26
*CC(*)OC(=O)C(F)(F)F,P030049,Polyvinyls,55
*C1CC(*)(C#N)C1,P030062,Polyvinyls,220
*CC(*)Cc1cccc(C)c1,P030067,Polyvinyls,40
*CC(*)Cc1ccccc1C,P030068,Polyvinyls,80
*CC(*)Cc1ccc(C)cc1,P030069,Polyvinyls,65
*CC(*)OC(=O)c1ccc(C(C)(C)C)cc1,P030071,Polyvinyls,121
*/C=C/C(C*)OC,P030077,Polyvinyls,-10.5
*CC/C=C(/*)c1ccccc1,P030078,Polyvinyls,39.5
*C(*)O,P030079,Polyvinyls,134
*CC(*)OCC(CC)CCCC,P030080,Polyvinyls,-66
*CC(*)SCCCC,P030081,Polyvinyls,-20
*CC(*)SCC,P030083,Polyvinyls,-7
*C(F)(F)C(*)(F)OC(F)(F)C(F)(F)C(F)(F)C(F)(F)F,P030084,Other polymers,-10
*C(F)(F)C(*)(F)OC(F)(F)C(F)(F)F,P030085,Other polymers,29
*C(F)(F)C(*)(OC(F)(F)F)OC(F)(F)F,P030086,Other polymers,-60
*C(OC(F)(F)F)C(*)(F)F,P030087,Other polymers,-10
*C(F)C(*)(F)OC(F)(F)F,P030088,Other polymers,-10
*C(F)(F)C(*)(F)OC(F)(F)F,P030089,Other polymers,-5
*CC(*)OCC(C)(C)CC,P030091,Polyvinyls,9
*CC(*)SC,P030092,Polyvinyls,-1
*CC(*)OCCCCCCCC,P030093,Polyvinyls,-79.5
*CC(*)(F)C(C)=O,P030095,Other polymers,142
*CC(*)C(=O)c1ccccc1,P030096,Polyvinyls,72.75
*CC(*)C(=O)c1ccc(Br)c(OC)c1,P030097,Polyvinyls,44
*CC(*)C(=O)c1ccc(C(C)(C)C)cc1,P030098,Polyvinyls,103.5
*CC(*)C(=O)c1ccc(Cl)cc1,P030099,Polyvinyls,63
*CC(*)C(=O)c1ccc(CC)cc1,P030100,Polyvinyls,49.25
*CC(*)C(=O)c1ccc(C(C)C)cc1,P030101,Polyvinyls,62.5
*CC(*)C(=O)c1ccc(OC)cc1,P030102,Polyvinyls,46
*CC(*)C(=O)c1ccc(C)c(C)c1,P030103,Polyvinyls,42
*CC(*)C(=O)c1ccc(CCC)cc1,P030104,Polyvinyls,44
*CC(*)C(=O)c1ccc(C)cc1,P030105,Polyvinyls,59.5
*CC(*)OC(=O)c1ccccc1OC(C)=O,P030107,Polyvinyls,59.5
*CC(*)OC(=O)c1ccc(OC(C)=O)cc1,P030108,Polyvinyls,76
*CC(*)OC(=O)CCCC(=O)c1ccccc1,P030109,Polyvinyls,45
*CC(*)OC(=O)c1cccc(Br)c1,P030110,Polyvinyls,57.5
*CC(*)OC(=O)c1ccc(Br)cc1,P030111,Polyvinyls,85.5
*CC(*)OC(=O)c1ccc(OC(=O)CCC)cc1,P030112,Polyvinyls,61
*CC(*)OC(=O)c1ccccc1Cl,P030113,Polyvinyls,55.75
*CC(*)OC(=O)c1cccc(Cl)c1,P030114,Polyvinyls,61.75
*CC(*)OC(=O)c1ccc(Cl)cc1,P030115,Polyvinyls,70.25
*CC(*)OC(=O)C1CCCCC1,P030116,Polyvinyls,66
*CC(*)OC(=O)CC1CCCCC1,P030117,Polyvinyls,25
*CC(*)OC(=O)CCCC1CCCCC1,P030118,Polyvinyls,-10
*CC(*)OC(=O)c1ccc(OCC)cc1,P030120,Polyvinyls,70
*CC(*)OC(=O)c1ccc(CC)cc1,P030121,Polyvinyls,57
*CC(*)OC(=O)C(C)(CC)C(C)(C)C,P030122,Polyvinyls,120
*CC(*)OC(=O)C(F)(F)C(F)(F)C(F)(F)F,P030123,Polyvinyls,27
*CC(*)OC(=O)C1(F)C(F)(F)C(F)(F)C(F)(F)C(F)(F)C1(F)F,P030124,Polyvinyls,54
*CC(*)NC(=O)OC(C)(C)C,P030125,Polyvinyls,120
*CC(*)OC(=O)C(F)(F)C(F)(F)C(F)(F)C(F)(F)C(F)(F)C(F)(F)C(F)(F)C(F)(F)C(F)(F)F,P030126,Polyvinyls,-18
*CC(*)OC(=O)C(F)(F)C(F)(F)C(F)(F)C(F)(F)C(F)(F)F,P030127,Polyvinyls,-9
*CC(*)OC(=O)C(F)(F)C(F)(F)C(F)(F)C(F)(F)C(F)(F)C(F)(F)C(F)(F)F,P030128,Polyvinyls,-10
*CC(*)OC(=O)C(F)(F)C(F)(F)F,P030129,Polyvinyls,42
*CC(*)OC(=O)C(F)(F)C(F)(F)C(F)(F)C(F)(F)F,P030130,Polyvinyls,20
*CC(*)OC(=O)c1ccncc1,P030131,Polyvinyls,98.5
*CC(*)OC(=O)c1ccc(C(C)C)cc1,P030132,Polyvinyls,67.7
*CC(*)OC(=O)C(C)(C(C)C)C(C)C,P030133,Polyvinyls,120
*CC(*)OC(=O)c1ccccc1OC,P030134,Polyvinyls,65
*CC(*)OC(=O)c1cccc(OC)c1,P030135,Polyvinyls,44
*CC(*)OC(=O)c1ccc(OC)cc1,P030136,Polyvinyls,86.5
*CC(*)OC(=O)c1ccccc1C,P030137,Polyvinyls,42.5
*CC(*)OC(=O)c1cccc(C)c1,P030138,Polyvinyls,49
*CC(*)OC(=O)c1ccc(C)cc1,P030139,Polyvinyls,73.5
*CC(*)OC(=O)CC(C)(C)c1ccccc1,P030140,Polyvinyls,20
*CC(*)OC(=O)c1cccc([Si](C)(C)C)c1,P030141,Polyvinyls,80
*CC(*)OC(=O)c1ccc([Si](C)(C)C)cc1,P030142,Polyvinyls,130.5
*CC(*)OC(=O)C(C)(C)CCC,P030143,Polyvinyls,10
*CC(*)OC(=O)C(C)(C)C(C)(C)CC,P030144,Polyvinyls,90
*CC(*)OC(=O)C(C)(C)C(C)C(C)C,P030145,Polyvinyls,55
*CC(*)OC(=O)C(C)(C)CC(C)(C)C,P030146,Polyvinyls,55
*CC(*)OC(=O)c1cccnc1,P030147,Polyvinyls,86.5
*CC(*)OC(=O)c1cccc([N+](=O)[O-])c1,P030148,Polyvinyls,93
*CC(*)OC(F)(C(F)(F)F)C(F)(F)F,P030163,Polyvinyls,65
*CC(*)OC(=O)CCl,P030166,Polyvinyls,20.45
*CC(*)c1cccs1,P030168,"Polystyrenes, Polyvinyls",71
*CC(*)(CC(=O)OCCCCCCC)C(=O)OCCCCCCC,P030177,"Polyacrylics, Polyvinyls",-23
*CC(*)OC(=O)C1CCCC1,P030178,Polyvinyls,36
*CC(*)OC(=O)C1(C)CCCCC1,P030179,Polyvinyls,86
*CC(*)P(=O)(c1ccccc1)c1ccccc1,P030180,Polyvinyls,127.5
*CC(*)P(=O)(OCC)N(C)C,P030181,Polyvinyls,32
*CC(*)P(=O)(Oc1ccccc1)N(C)C,P030182,Polyvinyls,27
*CC(*)c1nc(C)nc(C)n1,P030183,"Polystyrenes, Polyvinyls",70
*C1Cc2ccccc2C1*,P030187,Polydienes,188.5
*CC(OC)C1C(=O)OC(=O)C1*,P030191,Polyanhydrides/thioanhydrides,153.5
*CC(OC)C(C(=O)O)C(*)C(=O)O,P030192,Polyvinyls,144
*CCC/C=C(/*)c1ccc(OC)cc1,P030195,Polyvinyls,11
*CCC/C=C(/*)c1ccccc1,P030196,Polyvinyls,0
*CCC/C=C(/*)c1ccc(Cl)cc1,P030197,Polyvinyls,16
*/C(C)=C(/*)[Si](C)(C)C,P030198,Polyvinyls,75
*/C(C)=C(/*)c1ccc([Si](C)(C)C)cc1,P030205,Polyvinyls,-5
*CC(*)CNc1ccc([N+](=O)[O-])cc1,P034237,Polyvinyls,144
*CC(*)CNc1ccc([N+](=O)[O-])cn1,P034238,Polyvinyls,151
*CC(*)CNc1ccc([N+](=O)[O-])cc1C,P034239,Polyvinyls,151
*CC(*)CNc1ccc([N+](=O)[O-])c(C(F)(F)F)c1,P034240,Polyvinyls,153
*CC(*)CNc1ccc([N+](=O)[O-])cc1[N+](=O)[O-],P034241,Polyvinyls,160
*CC1CC(*)C(OC(=O)CCCCCCCCCCOc2ccc(-c3ccc(C#N)cc3)cc2)C1OC(=O)CCCCCCCCCCOc1ccc(-c2ccc(C#N)cc2)cc1,P034359,Polyvinyls,14.5
*CC1CC(*)C(OC(=O)CCCCCCCCCCOc2ccc(-c3ccc(C#N)cc3)cc2)C1,P034360,Polyvinyls,30.5
*CCC1CC(OC(=O)CCCCCCCCCCOc2ccc(-c3ccc(C#N)cc3)cc2)CC1*,P034361,Polyvinyls,24
*CC(*)n1ccnc1,P034424,Polyvinyls,175
*CC/C=C(/*)[Sn](CCCC)(CCCC)CCCC,P034524,Polyvinyls,-80
*C(F)(F)C(*)(F)OC(F)C(F)F,P034596,Other polymers,35
*CC(*)C(=O)c1ccc(Br)cc1,P034597,Polyvinyls,101.5
*CC(*)OC(=O)CC1CCCC1,P034603,Polyvinyls,-3
*CC(*)N1CCCC1=O,P039005,Polyvinyls,158
*CCC1CC2C(CC(*)C2OC(=O)CCCCCCCCCCOc2ccc(-c3ccc(C#N)cc3)cc2)C1OC(=O)CCCCCCCCCCOc1ccc(-c2ccc(C#N)cc2)cc1,P039028,Polyvinyls,23.5
*CC(*)C(=O)O,P040001,"Polyacrylics, Polyvinyls",115
*CC(*)C(=O)OC,P040002,"Polyacrylics, Polyvinyls",10
*CC(*)C(=O)OCC,P040003,"Polyacrylics, Polyvinyls",-20
*CC(*)C(=O)OCCC,P040004,"Polyacrylics, Polyvinyls",-38.5
*CC(*)C(=O)OC(C)C,P040005,"Polyacrylics, Polyvinyls",-5
*CC(*)C(=O)OCCCC,P040006,"Polyacrylics, Polyvinyls",-49
*CC(*)C(=O)OCC(C)C,P040007,"Polyacrylics, Polyvinyls",25
*CC(*)C(=O)OC(C)CC,P040008,"Polyacrylics, Polyvinyls",-20
*CC(*)C(=O)OC(C)(C)C,P040010,"Polyacrylics, Polyvinyls",40
*CC(*)C(=O)OCCCCCC,P040011,"Polyacrylics, Polyvinyls",-57
*CC(*)C(=O)OCCCCCCC,P040012,"Polyacrylics, Polyvinyls",-60
*CC(*)C(=O)OCCCCCCCC,P040013,"Polyacrylics, Polyvinyls",-65
*CC(*)C(=O)OCCCCCCCCCCCCCCCCCC,P040017,"Polyacrylics, Polyvinyls",-42.5
*CC(*)C(=O)OC1CC2CCC1(C)C2(C)C,P040020,"Polyacrylics, Polyvinyls",100
*CC(*)C(=O)OCC(F)(F)F,P040021,"Polyacrylics, Polyvinyls",3.1
*CC(*)C(=O)OCC(F)(F)C(F)(F)F,P040022,"Polyacrylics, Polyvinyls",-26
*CC(*)C(=O)OC(C(F)(F)F)C(F)(F)F,P040023,"Polyacrylics, Polyvinyls",42.3
*CC(*)C(=O)OC(F)(C(F)(F)F)C(F)(F)F,P040024,"Polyacrylics, Polyvinyls",10
*CC(*)C(=O)OCC(F)(F)C(F)C(F)(F)F,P040027,"Polyacrylics, Polyvinyls",-22
*CC(*)C(=O)OCC(F)(F)C(F)(F)C(F)(F)F,P040028,"Polyacrylics, Polyvinyls",-30
*CC(*)C(=O)OCC(F)(F)C(F)(F)C(F)(F)C(F)(F)F,P040030,"Polyacrylics, Polyvinyls",-37
*CC(*)C(=O)OCC(F)(F)C(F)(F)C(F)(F)C(F)(F)C(F)(F)F,P040031,"Polyacrylics, Polyvinyls",-39
*CC(*)C(=O)OCC(F)(F)C(F)(F)C(F)(F)C(F)(F)C(F)(F)C(F)(F)C(F)(F)F,P040032,"Polyacrylics, Polyvinyls",-17
*CC(*)C(=O)OCCOC,P040034,"Polyacrylics, Polyvinyls",-34
*CC(*)C(=O)OCCOCC,P040035,"Polyacrylics, Polyvinyls",-50
*CC(*)C(=O)OCCCOC,P040036,"Polyacrylics, Polyvinyls",-66.5
*CC(*)C(=O)OCCCOCC,P040037,"Polyacrylics, Polyvinyls",-61.5
*CC(*)C(=O)OCCOCC(F)(F)F,P040038,"Polyacrylics, Polyvinyls",-38
*CC(*)C(=O)OCCOC(F)(F)C(F)F,P040039,"Polyacrylics, Polyvinyls",-22
*CC(*)C(=O)OCCOCC(F)(F)C(F)(F)C(F)(F)F,P040040,"Polyacrylics, Polyvinyls",-45
*CC(*)C(=O)OCC(F)(F)C(F)(F)OC(F)(F)F,P040041,"Polyacrylics, Polyvinyls",-55
*CC(*)C(=O)OCC(F)(F)C(F)(F)OC(F)(F)C(F)(F)F,P040042,"Polyacrylics, Polyvinyls",-49
*CC(*)C(=O)OCC(F)(F)C(F)(F)OC(F)(F)C(F)(F)C(F)(F)F,P040043,"Polyacrylics, Polyvinyls",-68
*CC(*)(C)C(=O)O,P040047,"Polyacrylics, Polyvinyls",161.7
*CC(*)(C)C(=O)OC,P040048,"Polyacrylics, Polyvinyls",108
*CC(*)(C)C(=O)OCC,P040049,"Polyacrylics, Polyvinyls",66
*CC(*)(C)C(=O)OCCC,P040050,"Polyacrylics, Polyvinyls",43
*CC(*)(C)C(=O)OC(C)C,P040051,"Polyacrylics, Polyvinyls",85
*CC(*)(C)C(=O)OCCCC,P040052,"Polyacrylics, Polyvinyls",25
*CC(*)(C)C(=O)OC(C)CC,P040053,"Polyacrylics, Polyvinyls",60
*CC(*)(C)C(=O)OC(C)(C)C,P040055,"Polyacrylics, Polyvinyls",107
*CC(*)(C)C(=O)OCCCCCC,P040056,"Polyacrylics, Polyvinyls",-5
*CC(*)(C)C(=O)OCCCCCCCC,P040059,"Polyacrylics, Polyvinyls",-11
*CC(*)(C)C(=O)OCCCCCCCCCCCC,P040060,"Polyacrylics, Polyvinyls",-47.9
*CC(*)(C)C(=O)OCCCCCCCCCCCCCC,P040061,"Polyacrylics, Polyvinyls",-72
*CC(*)(C)C(=O)OCCCCCCCCCCCCCCCCCC,P040063,"Polyacrylics, Polyvinyls",-100
*CC(*)(C)C(=O)OC1CCCCC1,P040064,"Polyacrylics, Polyvinyls",88
*CC(*)(C)C(=O)OC1CCCCC1C,P040066,"Polyacrylics, Polyvinyls",85
*CC(*)(C)C(=O)OC1CCC(C)CC1,P040067,"Polyacrylics, Polyvinyls",109
*CC(*)(C)C(=O)OC1CCCC(C)C1,P040068,"Polyacrylics, Polyvinyls",89
*CC(*)(C)C(=O)OC1CC(C)CC(C)(C)C1,P040069,"Polyacrylics, Polyvinyls",125
*CC(*)(C)C(=O)Oc1ccccc1,P040071,"Polyacrylics, Polyvinyls",110
*CC(*)(C)C(=O)OCc1ccccc1,P040073,"Polyacrylics, Polyvinyls",54
*CC(*)(C)C(=O)OCCc1ccccc1,P040074,"Polyacrylics, Polyvinyls",49
*CC(*)(C)C(=O)OCCF,P040081,"Polyacrylics, Polyvinyls",90
*CC(*)(C)C(=O)OCCCl,P040082,"Polyacrylics, Polyvinyls",63
*CC(*)(C)C(=O)OCCBr,P040083,"Polyacrylics, Polyvinyls",52
*CC(*)(C)C(=O)OCC(F)(F)F,P040084,"Polyacrylics, Polyvinyls",75
*CC(*)(C)C(=O)OCC(F)(F)C(F)F,P040085,"Polyacrylics, Polyvinyls",80
*CC(*)(C)C(=O)OC(C(F)(F)F)C(F)(F)F,P040088,"Polyacrylics, Polyvinyls",75
*CC(*)(C)C(=O)Oc1c(Cl)c(Cl)c(Cl)c(Cl)c1Cl,P040097,"Polyacrylics, Polyvinyls",110
*CC(*)(C)C(=O)OCc1ccccc1Cl,P040099,"Polyacrylics, Polyvinyls",54.1
*CC(*)(C)C(=O)OCCO,P040102,"Polyacrylics, Polyvinyls",91.2
*CC(*)(C)C(=O)OCCOCC,P040103,"Polyacrylics, Polyvinyls",-16
*CC(*)(C)C(=O)OCC1CCCO1,P040106,"Polyacrylics, Polyvinyls",105
*CC(*)(C)C(=O)OCc1ccco1,P040107,"Polyacrylics, Polyvinyls",111
*CC(*)(C)C(=O)OCCN(C)C,P040112,"Polyacrylics, Polyvinyls",28.62
*CC(*)(C)C(=O)OCCN(CC)CC,P040114,"Polyacrylics, Polyvinyls",26
*CC(*)(Cl)C(=O)OC,P040116,"Polyacrylics, Polyvinyls",125
*CC(*)(Cl)C(=O)OCC,P040117,"Polyacrylics, Polyvinyls",84
*CC(*)C(N)=O,P040127,"Polyacrylics, Polyvinyls",193
*CC(*)C(=O)NC(C)C,P040128,"Polyacrylics, Polyvinyls",134.62
*CC(*)C(=O)OC(CC)CC,P040141,"Polyacrylics, Polyvinyls",-6
*CC(*)C(=O)OCC(F)(F)C(F)(F)C(F)(F)C(F)F,P040145,"Polyacrylics, Polyvinyls",-35
*CC(*)C(=O)OCC(CC)CCCC,P040147,"Polyacrylics, Polyvinyls",-62
*CC(*)C(=O)OCCCCCCCCC,P040148,"Polyacrylics, Polyvinyls",-89
*CC(*)C(=O)OC1CCCCC1,P040149,"Polyacrylics, Polyvinyls",25
*CC(*)C(=O)OC1CC(C)CC(C)(C)C1,P040150,"Polyacrylics, Polyvinyls",15
*CC(*)(C)C(=O)OCCCCCCCCCC,P040152,"Polyacrylics, Polyvinyls",-64.5
*CC(*)(C)C(=O)OC1CC2CCC1(C)C2(C)C,P040155,"Polyacrylics, Polyvinyls",180.5
*CC(*)(Cl)C(=O)OCCC,P040156,"Polyacrylics, Polyvinyls",66
*CC(*)(Cl)C(=O)OCCCC,P040157,"Polyacrylics, Polyvinyls",42
*CC(*)(C#N)C(=O)OC,P040159,"Polyacrylics, Polyvinyls",147.5
*CC(*)C(=O)OCC(C)CC,P040160,"Polyacrylics, Polyvinyls",-32
*CC(*)C(=O)OCC(C)(C)C,P040164,"Polyacrylics, Polyvinyls",22
*CC(*)C(=O)OCCC#N,P040168,"Polyacrylics, Polyvinyls",4
*CC(*)C(=O)OCF,P040172,"Polyacrylics, Polyvinyls",15
*CC(*)C(=O)OCCOCCOC(F)(F)C(F)F,P040175,"Polyacrylics, Polyvinyls",-40
*CC(*)C(=O)OCCSC,P040177,"Polyacrylics, Polyvinyls",-60
*CC(*)C(=O)OCCCSC,P040178,"Polyacrylics, Polyvinyls",-65
*CC(*)C(=O)OCCSCC,P040179,"Polyacrylics, Polyvinyls",-71
*CC(*)C(=O)OCCCCSC,P040180,"Polyacrylics, Polyvinyls",-70
*CC(*)C(=O)OCCCSCC,P040181,"Polyacrylics, Polyvinyls",-76
*CC(*)C(=O)OCCSCC#N,P040182,"Polyacrylics, Polyvinyls",-24
*CC(*)C(=O)OCCSCCC#N,P040183,"Polyacrylics, Polyvinyls",-50
*CC(*)C(=O)OCCSCCCC#N,P040184,"Polyacrylics, Polyvinyls",-58
*CC(*)C(=O)OCCCSCCC#N,P040185,"Polyacrylics, Polyvinyls",-58
*CC(*)C(=O)OCCCCCCSCC#N,P040186,"Polyacrylics, Polyvinyls",-59
*CC(*)C(=O)OC12CC3CC(C)(CC(C)(C3)C1)C2,P040187,"Polyacrylics, Polyvinyls",104
*CC(*)C(=O)N1CCCCC1,P040188,"Polyacrylics, Polyvinyls",108
*CC(*)C(=O)N1CCOCC1,P040189,"Polyacrylics, Polyvinyls",150
*CC(*)C(=O)Oc1ccccc1,P040191,"Polyacrylics, Polyvinyls",60
*CC(*)C(=O)Oc1ccccc1C,P040192,"Polyacrylics, Polyvinyls",51.5
*CC(*)C(=O)Oc1cccc(C)c1,P040193,"Polyacrylics, Polyvinyls",24.5
*CC(*)C(=O)Oc1ccc(C)cc1,P040194,"Polyacrylics, Polyvinyls",42.5
*CC(*)C(=O)Oc1ccccc1C(C)(C)C,P040195,"Polyacrylics, Polyvinyls",72
*CC(*)C(=O)Oc1ccc(C(C)(C)C)cc1,P040196,"Polyacrylics, Polyvinyls",71
*CC(*)C(=O)Oc1ccc(OC)cc1,P040197,"Polyacrylics, Polyvinyls",50.5
*CC(*)C(=O)Oc1ccccc1C(=O)OC,P040198,"Polyacrylics, Polyvinyls",46
*CC(*)C(=O)Oc1ccccc1C(=O)OCC,P040199,"Polyacrylics, Polyvinyls",30
*CC(*)C(=O)Oc1cccc(C(=O)OC)c1,P040200,"Polyacrylics, Polyvinyls",38
*CC(*)C(=O)Oc1cccc(C(=O)OCC)c1,P040201,"Polyacrylics, Polyvinyls",24
*CC(*)C(=O)Oc1ccc(C(=O)OC)cc1,P040202,"Polyacrylics, Polyvinyls",67
*CC(*)C(=O)Oc1ccc(C(=O)OCC)cc1,P040203,"Polyacrylics, Polyvinyls",37
*CC(*)C(=O)Oc1ccc(C(=O)OCCCC)cc1,P040204,"Polyacrylics, Polyvinyls",13
*CC(*)C(=O)Oc1ccc(-c2ccccc2)cc1,P040205,"Polyacrylics, Polyvinyls",110
*CC(*)C(=O)OCc1ccccc1,P040206,"Polyacrylics, Polyvinyls",9.25
*CC(*)C(=O)OCCc1ccccc1,P040207,"Polyacrylics, Polyvinyls",-3
*CC(*)C(=O)Oc1cccc(N(C)C)c1,P040208,"Polyacrylics, Polyvinyls",47
*CC(*)C(=O)Oc1ccc(C#N)cc1,P040210,"Polyacrylics, Polyvinyls",92
*CC(*)C(=O)OCc1ccc(C#N)cc1,P040211,"Polyacrylics, Polyvinyls",44
*CC(*)C(=O)Oc1ccccc1Cl,P040212,"Polyacrylics, Polyvinyls",318
*CC(*)C(=O)Oc1ccc(Cl)cc1Cl,P040213,"Polyacrylics, Polyvinyls",60
*CC(*)C(=O)Oc1c(Cl)c(Cl)c(Cl)c(Cl)c1Cl,P040214,"Polyacrylics, Polyvinyls",145
*CC(*)C(=O)Oc1cccc2ccccc12,P040215,"Polyacrylics, Polyvinyls",85
*CC(*)C(=O)N(C)C,P040217,"Polyacrylics, Polyvinyls",114
*CC(*)C(=O)NC(C)(C)C,P040220,"Polyacrylics, Polyvinyls",135
*CC(*)(C)C(=O)OCCCCC,P040228,"Polyacrylics, Polyvinyls",10
*CC(*)(C)C(=O)OCC(CC)CCCC,P040229,"Polyacrylics, Polyvinyls",-10
*CC(*)(C)C(=O)OCCC(C)(C)C,P040230,"Polyacrylics, Polyvinyls",45
*CC(*)(C)C(=O)OC(C)C(C)(C)C,P040231,"Polyacrylics, Polyvinyls",108
*CC(*)(C)C(=O)OCCC(C)CC(C)(C)C,P040232,"Polyacrylics, Polyvinyls",1
*CC(*)(C)C(=O)OCCOC,P040233,"Polyacrylics, Polyvinyls",24
*CC(*)(C)C(=O)OCCOCCO,P040234,"Polyacrylics, Polyvinyls",20
*CC(*)(C)C(=O)OCC(C)O,P040235,"Polyacrylics, Polyvinyls",76
*CC(*)(C)C(=O)OCC(O)CO,P040236,"Polyacrylics, Polyvinyls",84.4
*CC(*)(C)C(=O)OCCNC(C)(C)C,P040237,"Polyacrylics, Polyvinyls",41
*CC(*)(C)C(=O)OCCC#N,P040239,"Polyacrylics, Polyvinyls",91
*CC(*)(C)C(=O)OCCO[N+](=O)[O-],P040241,"Polyacrylics, Polyvinyls",55
*CC(*)(C)C(=O)OCC(F)(F)C(F)(F)C(F)(F)C(F)F,P040244,"Polyacrylics, Polyvinyls",47
*CC(*)(C)C(=O)OC(F)(F)C(F)(F)C(F)(F)C(F)(F)C(F)(F)C(F)(F)C(F)(F)C(F)(F)F,P040245,"Polyacrylics, Polyvinyls",49
*CC(*)(C)C(=O)OCC(F)(F)C(F)(F)C(F)(F)C(F)(F)C(F)(F)C(F)(F)C(F)(F)C(F)F,P040246,"Polyacrylics, Polyvinyls",-15
*CC(*)(C)C(=O)OCCS(=O)CC,P040247,"Polyacrylics, Polyvinyls",25
*CC(*)(C)C(=O)O[Si](C)(C)C,P040248,"Polyacrylics, Polyvinyls",97.5
*CC(*)(C)C(=O)OCC1(C)COCOC1,P040250,"Polyacrylics, Polyvinyls",142
*CC(*)(C)C(=O)OCC1(C)COC(C)(C)OC1,P040251,"Polyacrylics, Polyvinyls",108
*CC(*)(C)C(=O)OCC(C)(C)C1OCC(C)(C)CO1,P040252,"Polyacrylics, Polyvinyls",118
*CC(*)(C)C(=O)OC12CC3CC(CC(C3)C1)C2,P040253,"Polyacrylics, Polyvinyls",183
*CC(*)(C)C(=O)OC12CC3CC(C)(CC(C)(C3)C1)C2,P040254,"Polyacrylics, Polyvinyls",194
*CC(*)(C)C(=O)Oc1ccc(CC#N)cc1,P040255,"Polyacrylics, Polyvinyls",131
*CC(*)(C)C(=O)Oc1ccc(C(=O)OC)cc1,P040256,"Polyacrylics, Polyvinyls",109
*CC(*)(CC)C(=O)OCC,P040261,"Polyacrylics, Polyvinyls",27
*CC(*)(CC(=O)OCC)C(=O)OCC,P040262,"Polyacrylics, Polyvinyls",65.5
*CC(*)(CC(=O)OCCCC)C(=O)OCCCC,P040263,"Polyacrylics, Polyvinyls",24
*CC(*)(C#N)C(=O)OCCCC,P040264,"Polyacrylics, Polyvinyls",117
*CC(*)(F)C(=O)OC,P040265,"Polyacrylics, Polyvinyls",142
*CC(*)(CF)C(=O)OCC,P040267,"Polyacrylics, Polyvinyls",43
*CC(*)(CC(=O)OC1CCCCC1)C(=O)OC1CCCCC1,P040269,"Polyacrylics, Polyvinyls",142
*CC(*)(CC(=O)OCC1CCCCC1)C(=O)OCC1CCCCC1,P040270,"Polyacrylics, Polyvinyls",83
*CC(*)(CC(=O)OCCC1CCCCC1)C(=O)OCCC1CCCCC1,P040271,"Polyacrylics, Polyvinyls",48
*CC(*)(CC(=O)OCCCC1CCCCC1)C(=O)OCCCC1CCCCC1,P040272,"Polyacrylics, Polyvinyls",7
*CC(*)(CC(=O)Oc1ccccc1)C(=O)Oc1ccccc1,P040273,"Polyacrylics, Polyvinyls",132
*CC(*)(CC(=O)OCc1ccccc1)C(=O)OCc1ccccc1,P040274,"Polyacrylics, Polyvinyls",55
*CC(*)(CC(=O)OCCc1ccccc1)C(=O)OCCc1ccccc1,P040275,"Polyacrylics, Polyvinyls",45
*CC(*)(CC(=O)OCCCc1ccccc1)C(=O)OCCCc1ccccc1,P040276,"Polyacrylics, Polyvinyls",-8
*CC(*)C(=O)Oc1ccc(Cl)cc1,P040278,"Polyacrylics, Polyvinyls",330
*CC(*)(C)C(=O)Oc1ccc(C#N)cc1,P040279,"Polyacrylics, Polyvinyls",155
*CC(*)C(=O)OCC(F)(F)C(F)(F)OC(F)(F)C(F)(F)C(F)(F)C(F)(F)F,P040283,"Polyacrylics, Polyvinyls",-68
*CC(*)C(=O)OCCC(C)OC,P040288,"Polyacrylics, Polyvinyls",-56
*CC(*)(C)C(=O)OC1CCC(C(C)(C)C)CC1,P040289,"Polyacrylics, Polyvinyls",100
*CC(*)(C)C(=O)OCC(F)(F)C(F)(F)C(F)(F)C(F)(F)C(F)(F)C(F)F,P040290,"Polyacrylics, Polyvinyls",12.5
*CC(*)(C)C(=O)OCC(C)(C)C,P040291,"Polyacrylics, Polyvinyls",38
*CC(*)(C)C(=O)Oc1ccc(C(C)(C)C)cc1,P040292,"Polyacrylics, Polyvinyls",91
*CC(*)(CC(=O)OC)C(=O)OC,P040294,"Polyacrylics, Polyvinyls",95
*C(*)C(=O)OCC,P040295,"Polyacrylics, Polyvinyls",13.5
*C(*)C(=O)OC,P040296,"Polyacrylics, Polyvinyls",85.75
*C(*)C(=O)OCCC,P040297,"Polyacrylics, Polyvinyls",-15
*CC(*)C(=O)Oc1ccc(C(=O)O)cc1,P040299,"Polyacrylics, Polyvinyls",125
*CC(*)(C)C(N)=O,P040300,"Polyacrylics, Polyvinyls",88.7
*C1C(=O)N(C2CCCCC2)C(=O)C1*,P040307,Polyimides/thioimides,232
*CC(*)(CC(=O)OCCCCC)C(=O)OCCCCC,P040308,"Polyacrylics, Polyvinyls",2
*CC(*)(CC(=O)OCCCCCC)C(=O)OCCCCCC,P040310,"Polyacrylics, Polyvinyls",-7
*CC(*)(CC(=O)OCCC)C(=O)OCCC,P040314,"Polyacrylics, Polyvinyls",46.5
*CC(*)(C#N)C(=O)OCC,P040320,"Polyacrylics, Polyvinyls",115
*CC(*)C(=O)OCCO,P040325,"Polyacrylics, Polyvinyls",20.7
*CC(*)(C)C(=O)Oc1ccc(C)cc1C,P040332,"Polyacrylics, Polyvinyls",109
*CC(*)(C)C(=O)Oc1cc(C)cc(C)c1,P040333,"Polyacrylics, Polyvinyls",106
*CC(*)(C#N)C(=O)OCCCCCC,P040338,"Polyacrylics, Polyvinyls",86
*CC(*)(C)C(=O)OCC1CO1,P040339,"Polyacrylics, Polyvinyls",68.5
*CC(*)(C)C(=O)OCCN(CC)c1ccc(/N=N/c2ccc([N+](=O)[O-])cc2)cc1,P044251,"Polyacrylics, Polyvinyls",126
*CC(*)C(=O)OCCN(CC)c1ccc(/N=N/c2ccc([N+](=O)[O-])cc2)cc1,P044252,"Polyacrylics, Polyvinyls",102
*CC(*)C(=O)OCCCCCC(=O)Oc1ccc(-c2ccc(C#N)cc2)cc1,P044290,"Polyacrylics, Polyvinyls",38
*CCCC(*)(C)C(=O)O,P044304,Polyvinyls,132
*CC(*)(C)C(=O)NC(=O)Oc1ccc(S(=O)(=O)c2ccc(O)cc2)cc1,P044346,"Polyacrylics, Polyvinyls",182
*CC(*)(C)C(=O)NC(=O)OCCOc1ccc(S(=O)(=O)c2ccc(OCCO)cc2)cc1,P044347,"Polyacrylics, Polyvinyls",131
*CC(*)(C)C(=O)NC(=O)OC(C)COc1ccc(S(=O)(=O)c2ccc(OCC(C)O)cc2)cc1,P044348,"Polyacrylics, Polyvinyls",73
*CC(*)(C)C(=O)NC(=O)Oc1c(Br)cc(S(=O)(=O)c2cc(Br)c(O)c(Br)c2)cc1Br,P044349,"Polyacrylics, Polyvinyls",116
*CC(*)(C)C(=O)NC(=O)OCCOc1c(Br)cc(S(=O)(=O)c2cc(Br)c(OCCO)c(Br)c2)cc1Br,P044350,"Polyacrylics, Polyvinyls",110
*CC(*)(C)C(=O)NC(=O)OC(C)COc1c(Br)cc(S(=O)(=O)c2cc(Br)c(OCC(C)O)c(Br)c2)cc1Br,P044351,"Polyacrylics, Polyvinyls",45
*CC(*)(C)C(=O)OCCOC(=O)c1cc([N+](=O)[O-])cc([N+](=O)[O-])c1,P044368,"Polyacrylics, Polyvinyls",92
*CC(*)C(=O)OCCCCCCOc1ccc(C(=O)Oc2ccc(C#N)cc2)cc1,P044370,"Polyacrylics, Polyvinyls",19.5
*CC(*)(C)C(=O)OCCCCn1c2ccccc2c2ccccc21,P044380,"Polyacrylics, Polyvinyls",59.2
*CC(*)C(=O)OCCCOc1ccc(/N=N/c2ccc([N+](=O)[O-])cc2)cc1,P044383,"Polyacrylics, Polyvinyls",45.6
*CC(*)C(=O)OCCCCOc1ccc(/N=N/c2ccc([N+](=O)[O-])cc2)cc1,P044384,"Polyacrylics, Polyvinyls",36.7
*CC(*)C(=O)OCCCCCCOc1ccc(/N=N/c2ccc([N+](=O)[O-])cc2)cc1,P044385,"Polyacrylics, Polyvinyls",35.8
*CC(*)C(=O)NCCCCCC(=O)O,P044463,"Polyacrylics, Polyvinyls",68
*CC(*)C(=O)OCc1c(Br)c(Br)c(Br)c(Br)c1Br,P044464,"Polyacrylics, Polyvinyls",181
*CC(*)(CCC(C)C(=O)OC)C(=O)OC,P044506,"Polyacrylics, Polyvinyls",34
*CC(*)C(=O)O[Na],P044508,"Polyacrylics, Polyvinyls",114.4
*CCC(C(=O)OC)C(*)C(=O)OC,P044512,"Polyacrylics, Polyvinyls",31.2
*CC(*)(C)C(=O)OCC#C,P044514,"Polyacrylics, Polyvinyls",58
*CC(*)(C#N)C(=O)OCC(C)C,P044520,"Polyacrylics, Polyvinyls",51
*CC(*)(C#N)C(=O)OC(C)C,P044521,"Polyacrylics, Polyvinyls",66
*CC(*)(C#N)C(=O)OCCCCCCC,P044522,"Polyacrylics, Polyvinyls",102
*CC(*)C(=O)OC1CCCCCCCCCCC1,P049038,"Polyacrylics, Polyvinyls",37
*CC(*)F,P050001,"Polyvinyls, Polyhalo-olefins",41
*CC(*)Cl,P050002,"Polyvinyls, Polyhalo-olefins",80
*CC(*)(F)F,P050003,Polyhalo-olefins,-34.4
*CC(*)(Cl)Cl,P050004,Polyhalo-olefins,-16.5
*C(F)C(*)(F)F,P050005,Polyhalo-olefins,31.45
*C(*)(F)F,P050006,Polyhalo-olefins,120
*C(F)(F)C(*)(F)Cl,P050007,Polyhalo-olefins,52.1
*CC/C=C(/*)Cl,P050013,"Polyvinyls, Polydienes",-45
*C(*)F,P050014,Polyhalo-olefins,102
*CC(*)(F)C(F)(F)F,P050015,Polyhalo-olefins,49
*C(F)(F)C(*)(F)C(F)(F)F,P050016,Polyhalo-olefins,158.5
*CC(*)C(F)(F)F,P050017,Polyhalo-olefins,29.5
*CC(*)C(F)(F)C(F)(F)F,P050018,Polyhalo-olefins,41
*CC(*)C(F)(F)C(F)(F)C(F)(F)F,P050019,Polyhalo-olefins,58
*CCC(F)(F)C(*)(F)F,P050023,Polyhalo-olefins,-108
*CC(F)(F)CC(*)(C(F)(F)F)C(F)(F)F,P050026,Polyhalo-olefins,132
*CCCCCCCCC(Cl)C(*)Cl,P050029,Polyhalo-olefins,-30
*CCCCCCCCCCC(Cl)C(*)Cl,P050030,Polyhalo-olefins,-32
*CCCC(Cl)C(*)Cl,P050031,Polyhalo-olefins,42
*CC(F)(F)/C(F)=C(/*)Cl,P050034,Polydienes,-17
*/C=C(\F)C(F)(F)C*,P050035,Polydienes,-35
*/C(F)=C(\F)C(F)(C(*)(F)F)C(F)(F)F,P050036,Polydienes,-3
*C(*)(F)Cl,P050038,Polyhalo-olefins,77
*C(F)(F)C(*)(F)C(F)(F)C(F)(F)C(F)(F)C(F)(F)C(F)(F)F,P050039,Polyhalo-olefins,232.5
*CC(*)CCI,P050040,Polyvinyls,70
*CC(*)CCCCCCCCCI,P050041,Polyvinyls,-6
*CC(*)CCCI,P050042,Polyvinyls,30
*C(F)(F)C1(F)C(F)(F)C(*)(F)C(F)(F)C(F)(Cl)C1(F)F,P050043,Polyhalo-olefins,147
*C(F)(F)C1(F)C(F)(F)C(*)(F)C1(F)F,P050044,Polyhalo-olefins,122
*C(F)(F)C1(F)C(F)(F)C(*)(F)C(F)(F)C(F)(F)C1(F)F,P050045,Polyhalo-olefins,101
*C(F)(F)C1(F)C(F)(F)C(*)(F)C(F)(F)C1(F)F,P050046,Polyhalo-olefins,117
*CCCCCC(Cl)C(*)Cl,P050049,Polyhalo-olefins,-17
*CCC(Cl)C(*)Cl,P054499,Polyhalo-olefins,70
*CC/C=C(/*)C,P060001,Polydienes,-58
*CC/C=C(/*)C,P060002,Polydienes,-65
*/C=C/C(C)C*,P060003,Polydienes,-60
*/C=C/C(C)C*,P060004,Polydienes,-35
*CC/C(C)=C(/*)C,P060006,Polydienes,12
*CC/C(C)=C(/*)C,P060007,Polydienes,4
*C1C=CC(*)CC1,P060013,Polydienes,125.5
*CC/C=C(/*)Cl,P060015,"Polyvinyls, Polydienes",-20
*CC(*)C=C,P060017,Polydienes,-7
*CC/C=C(/*)CCCCCCCCCC,P060022,Polydienes,-53
*CC/C=C(/*)C(C)(C)C,P060023,Polydienes,20
*CC/C=C(/*)C,P060025,Polydienes,-67
*CO*,P070001,Polyoxides/ethers/acetals,-71
*OC(*)C,P070002,Polyoxides/ethers/acetals,-19.5
*OC(*)CCC,P070007,Polyoxides/ethers/acetals,-41
*CCO*,P070013,Polyoxides/ethers/acetals,-56
*CC(C)O*,P070014,Polyoxides/ethers/acetals,-70.2
*CC(CCl)O*,P070015,Polyoxides/ethers/acetals,-23.3
*CC(CBr)O*,P070017,Polyoxides/ethers/acetals,-14
*CC(CC)O*,P070019,Polyoxides/ethers/acetals,-71.5
*CC(COC)O*,P070021,Polyoxides/ethers/acetals,-62
*CC(C)(C)O*,P070022,Polyoxides/ethers/acetals,40.5
*CC(CCCC)O*,P070024,Polyoxides/ethers/acetals,-69
*CC(O*)C(C)(C)C,P070025,Polyoxides/ethers/acetals,41
*CC(COCC)O*,P070026,Polyoxides/ethers/acetals,-61
*CC(COCC=C)O*,P070027,Polyoxides/ethers/acetals,-75.5
*CC(COCCCC)O*,P070029,Polyoxides/ethers/acetals,-79
*CC(CCCCCC)O*,P070030,Polyoxides/ethers/acetals,-67
*CC(COCCCCCC)O*,P070031,Polyoxides/ethers/acetals,-85.5
*CC(O*)c1ccccc1,P070032,Polyoxides/ethers/acetals,34
*CC(COc1ccccc1)O*,P070033,Polyoxides/ethers/acetals,42
*OC(F)(F)C(*)(F)F,P070055,Polyoxides/ethers/acetals,-48
*CCCO*,P070056,Polyoxides/ethers/acetals,-73.6
*CC(C)(C)CO*,P070057,Polyoxides/ethers/acetals,-50
*CC(CO)(CO)CO*,P070058,Polyoxides/ethers/acetals,99
*CC(CCl)(CCl)CO*,P070060,Polyoxides/ethers/acetals,6.5
*CCCCO*,P070064,Polyoxides/ethers/acetals,-80
*CCCCCCCCO*,P070066,Polyoxides/ethers/acetals,-13
*Oc1ccc(*)cc1,P070074,Polyoxides/ethers/acetals,85
*Oc1cccc(*)c1,P070075,Polyoxides/ethers/acetals,53
*Oc1c(C)cc(*)cc1C,P070076,Polyoxides/ethers/acetals,212
*Oc1c(C)cc(*)cc1C(C)CCC,P070077,Polyoxides/ethers/acetals,100
*Oc1c(C)cc(*)cc1C(C)CCCC,P070078,Polyoxides/ethers/acetals,85
*Oc1c(OC)cc(*)cc1OC,P070079,Polyoxides/ethers/acetals,174.1
*Oc1c(-c2ccccc2)cc(*)cc1-c1ccccc1,P070080,Polyoxides/ethers/acetals,220
*CCOCO*,P070089,Polyoxides/ethers/acetals,-64
*CCCCOCO*,P070090,Polyoxides/ethers/acetals,-84
*CCCCCOCO*,P070091,Polyoxides/ethers/acetals,-80
*CCCCSSCCCCO*,P070123,"Polyoxides/ethers/acetals, Polysulfides",-76
*CCCCSSCCCCOCO*,P070124,"Polyoxides/ethers/acetals, Polysulfides",-76
*CCSSCCOCO*,P070125,"Polyoxides/ethers/acetals, Polysulfides",-57.5
*CCSSCCO*,P070126,"Polyoxides/ethers/acetals, Polysulfides",-53
*CCSSSSCCO*,P070127,"Polyoxides/ethers/acetals, Polysulfides",-40
*CCOCCOC(=O)CCCCCCCC(=O)O*,P070136,"Polyoxides/ethers/acetals, Polyesters/thioesters",-71
*CCOCCOC(=O)CCCCCCCCC(=O)O*,P070137,"Polyoxides/ethers/acetals, Polyesters/thioesters",-74.5
*C(=O)OCCOC(=O)c1ccc(*)o1,P070140,"Polyoxides/ethers/acetals, Polyesters/thioesters",88.95
*OC(C)COCC(C)OC(=O)c1ccccc1C(*)=O,P070141,"Polyoxides/ethers/acetals, Polyesters/thioesters",25
*CCOCCOC(=O)c1cccc(C(=O)O*)c1,P070142,"Polyoxides/ethers/acetals, Polyesters/thioesters",16
*CCOC(=O)c1ccc(O*)cc1,P070143,"Polyoxides/ethers/acetals, Polyesters/thioesters",84
*Oc1ccc(C(=O)OCCOC(=O)c2ccc(*)cc2)cc1,P070158,"Polyoxides/ethers/acetals, Polyesters/thioesters",74
*CCCCOc1ccc(C(=O)OCCOC(=O)c2ccc(O*)cc2)cc1,P070163,"Polyoxides/ethers/acetals, Polyesters/thioesters",53
*Oc1ccc(C(=O)OCCCCCOC(=O)c2ccc(*)cc2)cc1,P070167,"Polyoxides/ethers/acetals, Polyesters/thioesters",26
*Oc1ccc(C(=O)OCCCCCCOC(=O)c2ccc(*)cc2)cc1,P070168,"Polyoxides/ethers/acetals, Polyesters/thioesters",15
*CC(=O)NCCCCCCNC(=O)CO*,P070170,"Polyoxides/ethers/acetals, Polyamides/thioamides",10
*CCCNC(=O)CCCCC(=O)NCCCO*,P070181,"Polyoxides/ethers/acetals, Polyamides/thioamides",34
*CC(=O)NCCCCCCNC(=O)Cc1ccc(O*)cc1,P070208,"Polyoxides/ethers/acetals, Polyamides/thioamides",69.5
*CC(=O)NCCCCCCNC(=O)CCc1ccc(O*)cc1,P070209,"Polyoxides/ethers/acetals, Polyamides/thioamides",72
*CC(=O)NCCCCCCNC(=O)COc1ccc(O*)cc1,P070210,"Polyoxides/ethers/acetals, Polyamides/thioamides",67
*CCCNC(=O)c1ccc(C(=O)NCCCO*)cc1,P070211,"Polyoxides/ethers/acetals, Polyamides/thioamides",72
*CCCCC(=O)NCc1ccc(CNC(=O)CCCCO*)cc1,P070214,"Polyoxides/ethers/acetals, Polyamides/thioamides",70
*CCC(=O)NCc1cc(C)c(CNC(=O)CCO*)cc1C,P070218,"Polyoxides/ethers/acetals, Polyamides/thioamides",80
*Oc1ccc(C(=O)NCC(C)(C)CCCNC(=O)c2ccc(*)cc2)cc1,P070229,"Polyoxides/ethers/acetals, Polyamides/thioamides",155
*Oc1ccc(NC(=O)c2cccc(C(=O)Nc3ccc(*)cc3)c2)cc1,P070231,"Polyoxides/ethers/acetals, Polyamides/thioamides",264
*Oc1ccc(NC(=O)c2ccc(C(=O)Nc3ccc(*)cc3)cc2)cc1,P070232,"Polyoxides/ethers/acetals, Polyamides/thioamides",240.5
*CCOCCOC(=O)NCCCCCCNC(=O)O*,P070256,"Polyoxides/ethers/acetals, Polyurethanes/thiourethanes",17
*CCOCCOCCOC(=O)NCCCCCCNC(=O)O*,P070258,"Polyoxides/ethers/acetals, Polyurethanes/thiourethanes",-6.5
*CC(=O)OC(=O)COc1ccc(O*)cc1,P070267,"Polyoxides/ethers/acetals, Polyanhydrides/thioanhydrides",70
*COc1ccc(C(=O)OC(=O)c2ccc(O*)cc2)cc1,P070269,"Polyoxides/ethers/acetals, Polyanhydrides/thioanhydrides",84
*CCOc1ccc(C(=O)OC(=O)c2ccc(O*)cc2)cc1,P070271,"Polyoxides/ethers/acetals, Polyanhydrides/thioanhydrides",45
*CCCOc1cccc(C(=O)OC(=O)c2cccc(O*)c2)c1,P070273,"Polyoxides/ethers/acetals, Polyanhydrides/thioanhydrides",53
*CCCOc1ccc(C(=O)OC(=O)c2ccc(O*)cc2)cc1,P070274,"Polyoxides/ethers/acetals, Polyanhydrides/thioanhydrides",95
*CCCCOc1cccc(C(=O)OC(=O)c2cccc(O*)c2)c1,P070276,"Polyoxides/ethers/acetals, Polyanhydrides/thioanhydrides",20
*CCCCOc1ccc(C(=O)OC(=O)c2ccc(O*)cc2)cc1,P070277,"Polyoxides/ethers/acetals, Polyanhydrides/thioanhydrides",45
*CCCCCOc1ccc(C(=O)OC(=O)c2ccc(O*)cc2)cc1,P070279,"Polyoxides/ethers/acetals, Polyanhydrides/thioanhydrides",53
*CCCCCOc1cccc(C(=O)OC(=O)c2cccc(O*)c2)c1,P070280,"Polyoxides/ethers/acetals, Polyanhydrides/thioanhydrides",61
*CCCCCCOc1ccc(C(=O)OC(=O)c2ccc(O*)cc2)cc1,P070282,"Polyoxides/ethers/acetals, Polyanhydrides/thioanhydrides",47
*COCOc1ccc(C(=O)OC(=O)c2ccc(O*)cc2)cc1,P070283,"Polyoxides/ethers/acetals, Polyanhydrides/thioanhydrides",57
*CCOCCOc1ccc(C(=O)OC(=O)c2ccc(O*)cc2)cc1,P070284,"Polyoxides/ethers/acetals, Polyanhydrides/thioanhydrides",41
